Repository: airannims/TEGNet

=====

# TEGNet: Thermoelectric Generator Modeling and Simulation

This repository provides Python-based tools for training and using the **TEGNet** neural network model to predict the performance of thermoelectric generators (TEGs). Once models for different materials are obtained, users can flexibly combine them to design segmented, n-paired, and even more complex TEG architectures with accelerated speed and high accuracy.

---

### Software
- Python 3.10
- PyTorch 2.5
- NumPy >= 1.26
- Pandas >= 2.2
- SciPy >= 1.15
- scikit-learn >= 1.6

### Tested Versions
- Python 3.10
- PyTorch 2.5
- Windows 11

### Hardware
- Typical desktop or laptop CPU sufficient
- RAM: ≥ 8GB recommended

---

### Using Conda
1. Clone the repository:
```bash
git clone <repository_url>
cd <repository_folder>

2. Create the Conda environment from the provided YAML file:
```bash
conda env create -f environment.yml
conda activate tegnet

3. Ensure the data/ folder contains the required CSV files for training (e.g., Ag2TeS.csv, Bi2Te3.csv) and the property/ folder contains material property CSV files.

Typical install time: 20 minutes on a standard desktop.

## 3. Demo
###Running the Demo
1. Train a model (optional if using pre-trained models):
```bash
python Bi2Te3_model training.py

A trained model will be saved in the model/ folder (e.g., Bi2Te3.pth).

2. Run simulation using pre-trained or newly trained models:
```bash
python single_MgAgSb.py

or for segmented TEGs:

```bash
python segmented_MgAgSb_Bi2Te3.py

Note: The scripts can be adjusted to use different material models, geometries, and boundary conditions.

###Expected Output
CSV files exported to the working directory:

I_scan_Bi2Te3_Th_573.csv	Current sweep data at fixed hot-side temperature
T_scan_Bi2Te3.csv	Maximum power and efficiency vs. hot-side temperature
Length_scan_10mm_MgAgSb_Bi2Te3.csv	Maximum power and efficiency vs. different length ratios of different materials
......

## 4. Instructions for self-adaption
###Current Sweep
```python
I_range = compute_ih_range(
    a=3.5, b=3.5, c=7, Tc=293.15, Th=573.15,
    sigma_fn=sigma_fn, Seebeck_fn=Seebeck_fn
)

V_list, q_list, P_list, efficiency_list, I_list, P_max, eff_max = scan_current_sweep(
    model, a=3.5, b=3.5, c=7, Tc=293.15, Th=573.15,
    I_range=I_range, stats=stats
)

export_current_scan_csv(
    'I_scan_output.csv', I_list, V_list, q_list, P_list, efficiency_list
)

###Temperature Scan
```python
Th_list = np.linspace(313.15, 573.15, 14)

Th_valid, P_max_list, eff_max_list = temperature_param_scan(
    model, Tc=293.15, Th_list=Th_list,
    a=3.8, b=3.8, c=7, sigma_fn=sigma_fn, Seebeck_fn=Seebeck_fn, stats=stats
)

export_temperature_scan_csv(
    'T_scan_output.csv', Th_valid, P_max_list, eff_max_list
)

## 5. Reproducing Results
To reproduce the results reported in the associated manuscript:

1.Prepare the same CSV datasets in the data/ and property/ folders.
2.Train the models using train_model.py.
3.Run the current sweep, temperature scan, or segmented TEG simulation scripts.
4.Exported CSV files contain all quantitative results for plotting or further analysis.

File: property/Bi2Te3_property.csv
T,sigma,kappa,Seebeck
299.0526,1.07E+05,1.21,2.15E-04
326.30392,8.93E+04,1.16,2.22E-04
373.3503,6.81E+04,1.12,2.32E-04
422.144,5.46E+04,1.19,2.25E-04
470.5201,4.58E+04,1.37,2.09E-04
519.2582,4.13E+04,1.62,1.78E-04
567.8609,3.96E+04,1.86,1.41E-04

File: property/CoSb3_property.csv
T,sigma,kappa,Seebeck
298.2021921,2.81E+05,3.891238561,1.14E-04
348.3065762,2.60E+05,3.747352843,1.23E-04
397.1583507,2.40E+05,3.593604844,1.33E-04
448.5153445,2.25E+05,3.51401951,1.42E-04
498.6197286,2.13E+05,3.44434931,1.50E-04
548.7241127,2.02E+05,3.419223219,1.57E-04
597.5758873,1.93E+05,3.399022983,1.64E-04
650.1854906,1.85E+05,3.418377578,1.71E-04
699.0372651,1.78E+05,3.437774456,1.75E-04
749.1416493,1.73E+05,3.501662589,1.80E-04
799.2460334,1.67E+05,3.560614297,1.82E-04
849.3504175,162202.381,3.66903597,1.79E-04

File: property/GeTe_property.csv
T,sigma,kappa,Seebeck
298.9051095,1.13E+05,1.053548387,1.32E-04
350.3649635,1.05E+05,0.921935484,1.49E-04
399.6350365,9.56E+04,0.94516129,1.64E-04
450,9.14E+04,0.962580645,1.77E-04
499.270073,8.69E+04,0.887096774,1.88E-04
548.540146,7.88E+04,0.857096774,1.98E-04
600,7.30E+04,0.851290323,2.07E-04
649.270073,6.79E+04,0.820322581,2.14E-04
699.6350365,6.23E+04,0.813548387,2.22E-04
750,5.74E+04,0.827096774,2.29E-04
800.3649635,5.45E+04,0.842580645,2.29E-04

File: property/Mg3Bi2_property.csv
T,sigma,kappa,Seebeck
300,9.80E+04,1.17,1.74E-04
323,8.77E+04,1.13,1.80E-04
348,8.26E+04,1.1,1.86E-04
373,7.69E+04,1.07,1.92E-04
398,7.25E+04,1.05,1.97E-04
423,6.76E+04,1.04,2.06E-04
448,6.33E+04,1.03,2.10E-04
473,5.88E+04,1.03,2.13E-04
498,5.46E+04,1.05,2.19E-04
523,5.08E+04,1.07,2.18E-04
548,4.69E+04,1.09,2.19E-04
573,4.39E+04,1.14,2.20E-04

File: property/Mg3Sb2_property.csv
T,sigma,kappa,Seebeck
300,4.31E+04,1.068529484,1.95E-04
323,4.51E+04,1.035621815,1.99E-04
373,4.68E+04,0.971556758,2.18E-04
423,4.43E+04,0.905732942,2.43E-04
473,4.01E+04,0.854007554,2.45E-04
523,3.66E+04,0.81310056,2.50E-04
573,3.38E+04,0.784796781,2.60E-04
623,2.98E+04,0.746906821,2.71E-04
673,2.59E+04,0.706014698,2.79E-04
723,2.26E+04,0.666459477,2.87E-04

File: property/MgAgSb_property.csv
T,sigma,kappa,Seebeck
300,5.45E+04,0.82,2.02E-04
323,4.88E+04,0.78,2.11E-04
373,4.14E+04,0.76,2.26E-04
423,4.55E+04,0.78,2.15E-04
473,5.75E+04,0.87,1.97E-04
523,7.26E+04,0.98,1.77E-04
573,8.52E+04,1.12,1.60E-04

File: property/NbFeSb_property.csv
T,sigma,kappa,Seebeck
300,5.90E+05,8.28852459,9.35E-05
350.1440922,5.06E+05,7.619672131,1.05E-04
398.5590778,4.35E+05,6.990163934,1.15E-04
450.4322767,3.75E+05,6.518032787,1.27E-04
500.5763689,3.22E+05,6.163934426,1.38E-04
550.7204611,2.80E+05,5.88852459,1.48E-04
599.1354467,2.46E+05,5.573770492,1.59E-04
645.8213256,2.16E+05,5.37704918,1.69E-04
699.4236311,1.91E+05,5.140983607,1.79E-04
747.8386167,1.69E+05,4.983606557,1.87E-04
797.9827089,1.53E+05,4.826229508,1.95E-04
848.1268012,1.40E+05,4.708196721,2.03E-04
901.7291066,127051.6717,4.550819672,2.09E-04
944.9567723,116109.4225,4.472131148,2.17E-04
1000.288184,108814.5897,4.393442623,2.23E-04
1045.244957,99696.04863,4.275409836,2.28E-04
1100.576369,94224.92401,4.236065574,2.35E-04
1147.262248,86930.09119,4.196721311,2.41E-04
1197.40634,83282.67477,4.196721311,2.46E-04

File: property/PbTe_property.csv
T,sigma,kappa,Seebeck
299.7402854,2.42E+05,3.023836224,5.14E-05
324.2812503,2.23E+05,2.793988404,6.25E-05
348.8222151,2.06E+05,2.580587952,7.03E-05
373.3466901,1.85E+05,2.391817019,8.47E-05
397.8587977,1.64E+05,2.227779439,9.73E-05
423.595274,1.46E+05,2.080168461,1.11E-04
449.3399952,1.33E+05,1.924375332,1.24E-04
472.607122,1.19E+05,1.826044159,1.35E-04
499.5679669,1.08E+05,1.73599897,1.47E-04
524.0594623,9.81E+04,1.637730097,1.57E-04
548.5550801,9.00E+04,1.555908593,1.68E-04
574.2750666,82887.07561,1.482310772,1.76E-04
598.7624395,76488.95111,1.416915869,1.84E-04
623.2621798,71777.43651,1.376233553,1.92E-04
647.7742874,68310.11498,1.351957071,1.98E-04
673.4983964,64317.98657,1.303009536,2.03E-04
698.0187489,61903.23075,1.286998272,2.10E-04
723.771715,59842.50803,1.26272179,2.14E-04
748.29619,57914.98048,1.230242391,2.17E-04
774.0450337,55949.34957,1.230657729,2.19E-04
797.3204053,53530.26461,1.206402014,2.20E-04
824.2688829,50916.21223,1.215041035,2.23E-04
846.3075185,48665.66356,1.190764553,2.23E-04

File: property/SnS_property.csv
T,sigma,kappa,Seebeck
299.0123457,1.37E+05,1.74749339,2.06E-04
321.7283951,1.22E+05,1.678236355,2.10E-04
371.1111111,9.54E+04,1.539792327,2.18E-04
422.4691358,7.69E+04,1.401320282,2.29E-04
471.8518519,6.42E+04,1.268213416,2.43E-04
522.2222222,5.18E+04,1.183267086,2.59E-04
572.5925926,4.02E+04,1.125076608,2.79E-04
621.9753086,2.89E+04,1.056197797,2.99E-04
671.3580247,1.93E+04,1.003330473,3.19E-04
721.7283951,1.28E+04,0.955842337,3.41E-04
772.0987654,1.01E+04,0.9083542,3.55E-04

File: property/SnSe_property.csv
T,sigma,kappa,Seebeck
298.9556136,3.04E+05,2.072755709,1.76E-04
322.9765013,2.67E+05,1.971879134,1.83E-04
372.0626632,2.01E+05,1.723201414,2.04E-04
421.1488251,1.38E+05,1.447712127,2.27E-04
471.2793734,1.02E+05,1.232509922,2.48E-04
522.4543081,7.13E+04,1.064232286,2.70E-04
571.54047,4.91E+04,0.889238777,2.90E-04
622.7154047,3.30E+04,0.741039526,3.23E-04
672.845953,2.45E+04,0.673205742,3.52E-04
720.8877285,2.11E+04,0.618769086,3.38E-04
773.1070496,1.68E+04,0.604541127,3.24E-04

File: property/Zintl_property.csv
T,sigma,kappa,Seebeck
297.515528,8.55E+04,1.493630573,1.16E-04
323.6024845,8.01E+04,1.442675159,1.23E-04
349.689441,7.60E+04,1.394904459,1.31E-04
373.2919255,72282.6087,1.353503185,1.37E-04
422.9813665,65356.26536,1.292993631,1.50E-04
473.9130435,58461.53846,1.219745223,1.62E-04
523.6024845,52882.70378,1.168789809,1.72E-04
573.2919255,47246.89165,1.130573248,1.83E-04
621.7391304,42289.34817,1.076433121,1.94E-04
671.4285714,38273.38129,1.02866242,2.00E-04
722.3602484,34411.38422,0.984076433,2.11E-04
772.0496894,31479.28994,0.936305732,2.13E-04
